Repository: wei-rui499/Full-Spectrum-Mapping-of-the-Synthesis-Landscape-for-Chiral-Gold-Nanoparticles

## Abstract

Chiral plasmonic nanoparticles show strong chiroptical activity, but their synthesis remains difficult to rationalize because synthesis parameters, nanoparticle morphology and the asymmetry factor (g-factor) are coupled in a high-dimensional landscape. Here we establish a data-driven framework for chiral gold 432 helicoids by using the full g-factor spectrum, rather than a scalar peak value, as the coordinate of chemical space. Gryffin-driven autonomous synthesis identifies a high-|g-factor| formulation with |g-factor| = 0.24, while spectral manifold learning converts 80 outcomes into a topological landscape with four structural branches.

File: data/sem_geometry.csv
sample,L_nm,d_nm,w_nm,theta_deg,g_factor,cluster,d4L
3-5,141.3775,52.304,24.478,34.7,0.08563,1,1058083423.7224838
5-2,134.04,58.01,25.9155,34.627,0.0741,1,1517909506.9166343
7-2,153.68,81.392,37.457,33.727000000000004,0.16786,1,6744414182.907003
7-3,156.37,83.47149999999999,41.711,38.8775,0.18142,1,7591127885.07848
8-8,153.93,75.23349999999999,37.4195,34.846500000000006,0.14967,1,4931378475.507968
3-4,167.35,66.39750000000001,25.9805,36.7735,0.12646,2,3252614750.195263
3-8,163.55,83.157,31.0975,39.4855,0.20393,2,7820703141.04777
6-6,161.55575,85.0295,34.0905,39.0565,0.23953,2,8445024638.645534
6-7,166.38,75.132,28.391,42.984,0.12327,2,5301526288.773916
8-3,166.69025,73.69200000000001,26.752499999999998,36.712,0.13966,2,4915770190.408094
9-4,157.72,83.19149999999999,37.019,37.239000000000004,0.18832,2,7554445429.900604
10-6,169.73,50.133,28.636,89.8065,0.11614,3,1072144660.2252744
4-9,166.64,85.8355,37.697,43.876,0.23559,3,9045800848.10488
8-7,176.29,53.531000000000006,24.876,89.554,0.09447,3,1447601763.2076492
9-2,195.46,57.68,29.9085,91.1075,0.04171,3,2163509972.0017614

File: data/g_factor_spectra.csv (part 2 of 13)
awData,20260313-Step2 octa-432-3-7 - RawData,20260313-Step2 octa-432-3-8 - RawData,20260313-Step2 octa-432-3-9 - RawData,0313-432-4-2 - RawData,0313-432-4-3 - RawData,0313-432-4-4 - RawData,0313-432-4-5 - RawData,0313-432-4-6 - RawData,0313-432-4-7 - RawData,0313-432-4-8 - RawData,0313-432-4-9 - RawData,263014-432-5-TESTAU-2 - RawData,263014-432-5-TESTAU-3 - RawData,263014-432-5-TESTAU-4 - RawData,263014-432-5-TESTAU-5 - RawData,263014-432-5-TESTAU-6 - RawData,263014-432-5-TESTAU-7 - RawData,263014-432-5-TESTAU-8 - RawData,263014-432-5-TESTAU-9 - RawData,0316-432-6-2 - RawData,0316-432-6-3 - RawData,0316-432-6-4 - RawData,0316-432-6-5 - RawData,0316-432-YIBANNONGDU-6-6 - RawData,0316-432-6-7 - RawData,0316-432-6-8 - RawData,0316-432-6-9 - RawData,0316-432-7-2 - RawData,0316-432-7-3 - RawData,0316-432-7-4 - RawData,0316-432-7-5 - RawData,0316-432-7-6 - RawData,0316-432-7-7 - RawData,0316-432-7-8 - RawData,0316-432-7-9 - RawData,0316-432-8-2 - RawData,0316-432-8-3 - RawData,0316-432-8-4 - RawData,0316-432-8-5 - RawData,0316-432-8-6 - RawData,0316-432-8-7 - RawData,0316-432-8-8 - RawData,0316-432-8-9 - RawData,0317-432-9-2 - RawData,0317-432-9-3 - RawData,0317-432-9-4 - RawData,0317-432-9-5 - RawData,0317-432-9-6 - RawData,0317-432-9-7 - RawData,0317-432-9-8 - RawData,0317-432-9-9 - RawData,0317-432-10-2 - RawData,0317-432-10-3 - RawData,0317-432-10-4 - RawData,0317-432-10-5 - RawData,0317-432-10-6 - RawData,0317-432-10-7 - RawData,0317-432-10-8 - RawData,0317-432-10-9 - RawData
468,-0.007423316,-0.002841637,-0.001643991,-0.000921155,-0.001319569,-0.000587034,0.00032531754449385657,-0.000194644,0.00010977175203329006,-0.001028259,-0.002801012,0.00022803972385207927,-0.003589712,0.00011252801823009178,-0.00282962,-0.006972272,-0.006543548,-0.000244385,-0.003707242,-0.004138235,-8.46E-05,-0.005865651,-0.005275635,0.00017164801057745137,-0.007248959,-0.002829466,0.00030578711340767,-0.004762749,-4.50E-05,-0.000132457,-0.000107559,-0.006391935,-0.004238849,-0.00528072,-0.005447009,-0.004855198,-0.000379872,-0.000775163,1.5484804034909615e-05,-0.000653329,-0.000272246,-0.003763607,-0.000223822,-0.002817399,-0.007411569,-0.004437344,-0.005861356,-0.0064213,-0.008681938,-0.008285607,-0.002000589,-5.55E-05,-0.000503455,0.0001415788891607184,-0.000650859,-0.003921381,-0.000577781,-0.004423888,-0.005854809,-5.86E-05,-0.000454593,-0.002061647,-0.007184902,-0.005092068,-0.001073297,-0.002207902,-0.008416637,-0.000437698,-0.001121458,-0.002548092,-0.002547848,-0.00755644,-0.002344228,-4.79E-05,-0.00352906,-0.001094158,-0.003062649,-0.001401016,-0.002881966,-6.35E-05
470,-0.007351021,-0.002730207,-0.001647528,-0.000932787,-0.001320123,-0.000567413,0.00034140915335128494,-0.000192901,0.00011734915353489556,-0.000994621,-0.002721675,0.0002381245548990883,-0.003610321,0.00012065373436431184,-0.002813724,-0.006838541,-0.006430298,-0.00024902,-0.003595258,-0.004101985,-8.04E-05,-0.005703242,-0.005105411,0.00017813417373128908,-0.007173641,-0.00276512,0.000309674258281999,-0.004629687,-4.67E-05,-0.000121149,-0.000103064,-0.006215757,-0.004242698,-0.005161078,-0.005277099,-0.004792545,-0.00038992,-0.00079135,2.2744794413639883e-05,-0.000634126,-0.000275505,-0.003670607,-0.00023131,-0.002716886,-0.007220917,-0.004317964,-0.005799506,-0.006281797,-0.008595161,-0.008158344,-0.001999882,-5.62E-05,-0.000519355,0.00015198249764351865,-0.000629603,-0.003827898,-0.000564456,-0.004299501,-0.005771099,-6.47E-05,-0.000454597,-0.001976482,-0.007087459,-0.004958625,-0.001078538,-0.00224392,-0.008272804,-0.000442453,-0.001143935,-0.002513806,-0.002522847,-0.007413631,-0.002267817,-3.59E-05,-0.003418231,-0.001120765,-0.002979075,-0.001402714,-0.002813287,-6.59E-05
472,-0.007277965,-0.00260243,-0.001648648,-0.000949567,-0.001305642,-0.000550475,0.0003546984060804997,-0.000185515,0.00012877401069371516,-0.00096261,-0.002635299,0.00024441450043886497,-0.003641624,0.0001247842787420179,-0.002797798,-0.006701578,-0.006306268,-0.000253098,-0.003476017,-0.004063849,-7.76E-05,-0.005522853,-0.004915986,0.00018074045950186145,-0.007090701,-0.002696346,0.00031641600746286824,-0.004488308,-5.11E-05,-0.000111136,-0.000100302,-0.006018311,-0.004245708,-0.005026752,-0.005089592,-0.004726901,-0.000396964,-0.000796563,3.0713930992702813e-05,-0.000608702,-0.000276352,-0.00357363,-0.000240325,-0.002602278,-0.0070299,-0.004186817,-0.005733467,-0.006130979,-0.008507381,-0.008010587,-0.002005358,-5.67E-05,-0.000534517,0.00015326283132884586,-0.000606741,-0.003728941,-0.000544376,-0.004151378,-0.005678258,-4.82E-05,-0.000454849,-0.001885592,-0.006977005,-0.004809915,-0.001075587,-0.002277987,-0.008113342,-0.000442726,-0.001159511,-0.00246735,-0.002494227,-0.007257737,-0.002187659,-3.26E-05,-0.003293663,-0.001132527,-0.002880772,-0.001397912,-0.002742419,-6.70E-05
474,-0.007187182,-0.002464101,-0.001644953,-0.000963988,-0.001292701,-0.000534139,0.00037336034867837284,-0.000173679,0.0001481272051216173,-0.000919946,-0.002535376,0.0002623905221814089,-0.00367735,0.00013314725149733727,-0.002774743,-0.006543275,-0.006165331,-0.000262609,-0.00334708,-0.004018548,-6.29E-05,-0.005324187,-0.004703422,0.00019042279670911186,-0.006999335,-0.002617625,0.0003280532930086638,-0.004331542,-5.41E-05,-9.55E-05,-9.77E-05,-0.005788657,-0.004240027,-0.004874255,-0.004879673,-0.004642052,-0.000415076,-0.000803947,3.403233346753915e-05,-0.000582913,-0.000278693,-0.003453882,-0.000239832,-0.002465591,-0.006805012,-0.00404212,-0.005663992,-0.005958082,-0.008404705,-0.007843979,-0.002009855,-5.45E-05,-0.000563516,0.0001663693803887077,-0.000580029,-0.003620102,-0.000524844,-0.00398935,-0.005578298,-4.68E-05,-0.000457052,-0.001781263,-0.006851189,-0.004646556,-0.001077298,-0.002322879,-0.007941338,-0.000467889,-0.001188277,-0.002419074,-0.0024677,-0.007095004,-0.002099955,-3.27E-05,-0.003156148,-0.001160914,-0.002776698,-0.001402346,-0.002664287,-6.72E-05
476,-0.007088148,-0.002312263,-0.00163784,-0.000987643,-0.00128137,-0.000515663,0.00039392120608350376,-0.00016654,0.00016133455438804476,-0.000868858,-0.002430099,0.0002755203302939799,-0.003714174,0.00013948232722078922,-0.002750677,-0.00636576,-0.00600493,-0.000273065,-0.003188575,-0.003961474,-4.57E-05,-0.005097082,-0.004463706,0.00019800411472065658,-0.006893507,-0.002528715,0.0003383084170922231,-0.00415754,-5.81E-05,-8.17E-05,-9.99E-05,-0.005526461,-0.0042237,-0.004703219,-0.004644655,-0.004547755,-0.000419631,-0.0008155,4.897389638791461e-05,-0.000543549,-0.000270833,-0.003313415,-0.000242099,-0.002313955,-0.006553371,-0.003869464,-0.005569058,-0.005758245,-0.008290627,-0.007669374,-0.002011782,-5.80E-05,-0.000590323,0.0001745336331751804,-0.000543332,-0.00349928,-0.000510327,-0.003821372,-0.005468762,-3.85E-05,-0.000465056,-0.001660152,-0.006719072,-0.004468372,-0.001075088,-0.002377229,-0.007745004,-0.000483921,-0.001212539,-0.002362828,-0.002436739,-0.006906909,-0.00200507,-3.16E-05,-0.003013929,-0.001197023,-0.002667518,-0.001410552,-0.002589131,-8.34E-05
478,-0.006980403,-0.002147157,-0.001642374,-0.001013789,-0.001273986,-0.000500467,0.00040334208053997877,-0.000165156,0.0001701825331198875,-0.000811632,-0.002301918,0.0002902055598951777,-0.003743388,0.0001504056446850394,-0.002713545,-0.006172325,-0.005822115,-0.000283229,-0.003013206,-0.003894916,-2.68E-05,-0.00485155,-0.004196865,0.00020629546251915433,-0.006773232,-0.002426567,0.0003485566129416601,-0.003955783,-6.15E-05,-6.22E-05,-0.000106261,-0.005247495,-0.004199669,-0.004511254,-0.00438571,-0.004438668,-0.000417094,-0.000827917,5.9784825110645494e-05,-0.000500863,-0.000264048,-0.003160408,-0.00023662,-0.002147335,-0.006279828,-0.003680767,-0.005467734,-0.005537264,-0.008166799,-0.007478792,-0.002022883,-6.00E-05,-0.000611845,0.0001883309929346419,-0.000500905,-0.003370582,-0.000496901,-0.003627301,-0.005354113,-5.01E-05,-0.000464945,-0.00153094,-0.006573433,-0.004275742,-0.001071102,-0.002431294,-0.007534097,-0.000499514,-0.001235907,-0.002301045,-0.002403504,-0.006696989,-0.001901239,-2.49E-05,-0.002841143,-0.001235823,-0.002549247,-0.001409693,-0.002500645,-8.60E-05
480,-0.006862273,-0.001968447,-0.00164727,-0.001042917,-0.001265214,-0.0004781,0.0004154919030726639,-0.000161875,0.00018624098291346335,-0.000753436,-0.002165298,0.0003084182258828807,-0.003780498,0.00015548215465393205,-0.002682005,-0.005958642,-0.005622174,-0.000286258,-0.002814848,-0.003820427,-8.74E-06,-0.004575129,-0.003912837,0.00022041896992169927,-0.0066377,-0.002308468,0.0003614119933991372,-0.003727044,-6.24E-05,-4.35E-05,-0.000108135,-0.004939912,-0.004180118,-0.004303818,-0.004098622,-0.004327346,-0.000422268,-0.000845534,6.688798895166947e-05,-0.000457387,-0.000250198,-0.002992501,-0.000236304,-0.001966453,-0.005976899,-0.003473342,-0.005363764,-0.005297125,-0.008030007,-0.007275499,-0.002025179,-6.48E-05,-0.00064331,0.00019950098063011693,-0.000453328,-0.003234857,-0.000482226,-0.003416169,-0.005221034,-4.81E-05,-0.000468599,-0.001388807,-0.006410106,-0.004050589,-0.001066161,-0.002490819,-0.007311154,-0.000517572,-0.00126045,-0.002229776,-0.002368342,-0.006470852,-0.00178113,-2.10E-05,-0.002660459,-0.001278373,-0.00241454,-0.001410322,-0.002398648,-8.80E-05
482,-0.006724287,-0.001770104,-0.001646503,-0.001070928,-0.001252804,-0.000449228,0.00043857614704870143,-0.000148402,0.00018802531885581496,-0.000690476,-0.002018275,0.0003180404733968635,-0.003823413,0.00015614112332804281,-0.002646584,-0.005731963,-0.005394003,-0.000290491,-0.002592642,-0.003739801,1.3051289178757869e-05,-0.00427666,-0.003600033,0.00024425603802242276,-0.006488861,-0.002172439,0.00037967539558307134,-0.003466403,-6.37E-05,-2.43E-05,-0.000103938,-0.004604327,-0.004164433,-0.004068875,-0.003792665,-0.004204754,-0.000436204,-0.000865318,7.768944586860921e-05,-0.000413758,-0.000247723,-0.00280257,-0.000250022,-0.001778169,-0.005647417,-0.003246695,-0.005241671,-0.005030296,-0.007886978,-0.007050672,-0.002029712,-6.92E-05,-0.00066463,0.00019488048684709988,-0.000409415,-0.003093969,-0.000458576,-0.003193046,-0.005069271,-3.22E-05,-0.000470255,-0.001225631,-0.006225703,-0.003803632,-0.001060867,-0.002547452,-0.007066333,-0.000529143,-0.00129274,-0.002148778,-0.002321773,-0.006219283,-0.001647286,-1.45E-05,-0.002467184,-0.001320751,-0.00227246,-0.00140955,-0.002283757,-8.94E-05
484,-0.006565021,-0.001557181,-0.001640087,-0.001095532,-0.001237066,-0.000416543,0.0004560884729034213,-0.000131808,0.00019612234013726201,-0.000625149,-0.001847426,0.00033461693753663517,-0.003866716,0.00015763795673060234,-0.002605148,-0.005480926,-0.005147522,-0.00029738,-0.002346421,-0.003648246,3.168583337615223e-05,-0.003954677,-0.003260173,0.00026635698570301914,-0.006325917,-0.002025451,0.00039456798992794633,-0.003186663,-6.75E-05,1.625022674695933e-06,-9.89E-05,-0.004242879,-0.004148792,-0.003815976,-0.003455328,-0.004068077,-0.000455566,-0.000896697,8.470237246819824e-05,-0.000363828,-0.000243628,-0.002605067,-0.0002621,-0.001571321,-0.005297013,-0.002996841,-0.005113447,-0.004734221,-0.007723346,-0.006793299,-0.002030507,-6.51E-05,-0.000691088,0.00021164371528421076,-0.000359244,-0.002929838,-0.000441343,-0.002934058,-0.004902446,-3.45E-05,-0.000467096,-0.001051591,-0.006025904,-0.00353074,-0.001051573,-0.002614195,-0.006811099,-0.000541598,-0.00133046,-0.002059979,-0.002274481,-0.005940015,-0.001489991,-9.41E-06,-0.002241881,-0.001371364,-0.002108977,-0.001404228,-0.002157493,-8.58E-05
486,-0.006398896,-0.001315802,-0.001637585,-0.001128941,-0.001219383,-0.000383201,0.00048615818426172555,-0.000122591,0.00020033385649590393,-0.00055314,-0.001661646,0.0003469885853525901,-0.003913132,0.00015950673208288575,-0.002557599,-0.005214678,-0.004866486,-0.000307607,-0.002073299,-0.003540416,4.969169424403628e-05,-0.003592577,-0.002878148,0.00029021363474041387,-0.006144485,-0.001858023,0.0004064824124574027,-0.002864284,-7.36E-05,2.2644192067746184e-05,-0.000100273,-0.003849942,-0.00412669,-0.003524653,-0.00307683,-0.003918824,-0.00046058,-0.000921654,9.634577988499092e-05,-0.000311726,-0.00024192,-0.002391527,-0.000274551,-0.001350852,-0.004917801,-0.002724773,-0.004966029,-0.004402334,-0.007545831,-0.006516626,-0.002034769,-7.29E-05,-0.000719471,0.00021738641056363124,-0.000304861,-0.002760669,-0.000410738,-0.002646352,-0.004709248,-3.24E-05,-0.000471397,-0.000864651,-0.005798979,-0.003241504,-0.001040821,-0.002680744,-0.006526336,-0.000555297,-0.001361189,-0.001960842,-0.002216479,-0.005622402,-0.001317681,3.871511244889832e-06,-0.001990139,-0.001438782,-0.001936132,-0.001409929,-0.002007127,-8.46E-05
488,-0.006217538,-0.001049893,-0.001638158,-0.001166142,-0.001196822,-0.000346349,0.0005139200092291567,-0.000114606,0.00021129893798833886,-0.000469237,-0.001449607,0.000357940828052911,-0.003973461,0.00016653863607047942,-0.002499029,-0.004932119,-0.004562408,-0.000325535,-0.001781763,-0.003424859,6.279506771820719e-05,-0.003200763,-0.002468352,0.0003066249165736574,-0.0059393,-0.001674278,0.0004230722145115561,-0.002512637,-8.10E-05,5.702934317855797e-05,-9.71E-05,-0.003422056,-0.004095737,-0.003203468,-0.002668459,-0.003750578,-0.000469711,-0.000946941,0.00011332583897476298,-0.000249525,-0.000240635,-0.002163658,-0.000284696,-0.001104987,-0.004520973,-0.002426269,-0.00482058,-0.004043176,-0.0073525,-0.006201927,-0.002039746,-7.90E-05,-0.000752357,0.00022625661172581636,-0.000242799,-0.002574404,-0.000374155,-0.00232572,-0.00449227,-2.34E-05,-0.000475134,-0.000656378,-0.005544934,-0.002922702,-0.001031156,-0.002759506,-0.00622142,-0.000574263,-0.001393284,-0.001840792,-0.002149523,-0.005277168,-0.00112828,2.0032356447333168e-05,-0.00170719,-0.001502186,-0.001753699,-0.001408257,-0.001837225,-8.28E-05
490,-0.006018411,-0.000766984,-0.001632854,-0.001210756,-0.001172607,-0.000309902,0.0005498725739371115,-0.000103461,0.00023195438026864408,-0.000367431,-0.001207209,0.0003771217752218806,-0.004037767,0.00018205412875740398,-0.002444404,-0.004624869,-0.004225611,-0.000343636,-0.001457766,-0.003288524,8.586779798740601e-05,-0.002767853,-0.002020916,0.0003312100454514425,-0.005714846,-0.001472777,0.0004466733470612971,-0.002130189,-7.77E-05,8.964591554382664e-05,-9.48E-05,-0.002947214,-0.004060253,-0.002845737,-0.002220191,-0.00356017,-0.000481429,-0.00097589,0.00013053517973425586,-0.000181652,-0.000241432,-0.001916301,-0.000290959,-0.000828215,-0.00407899,-0.002099533,-0.004658777,-0.003643975,-0.00714208,-0.005862087,-0.002040674,-8.03E-05,-0.000806331,0.00024082013772722897,-0.000174455,-0.002373056,-0.000335872,-0.001971265,-0.004253521,-1.33E-05,-0.000484734,-0.000420065,-0.005273673,-0.002573479,-0.001029545,-0.002864647,-0.005894763,-0.00060836,-0.001448528,-0.001716873,-0.002075562,-0.004898709,-0.000918112,4.1950721681689936e-05,-0.001396848,-0.001576667,-0.001562183,-0.001408115,-0.001646246,-8.37E-05
492,-0.005811572,-0.000460636,-0.001626543,-0.001272741,-0.001149811,-0.000261258,0.0005841765235606602,-9.45E-05,0.0002514869267478835,-0.000257609,-0.000941954,0.00039769390263316885,-0.004121769,0.00020769851292805612,-0.002384278,-0.004307093,-0.003853578,-0.000370874,-0.001093412,-0.003138437,0.00010724949654912495,-0.002297994,-0.001530283,0.0003605044001094265,-0.005476905,-0.001257899,0.00047296490171139775,-0.00171661,-7.83E-05,0.00012550965083854305,-9.15E-05,-0.002440564,-0.004031372,-0.00245353,-0.001735866,-0.003362942,-0.000491528,-0.001009752,0.0001588468179880435,-0.000103264,-0.000231988,-0.001652345,-0.000293255,-0.000530462,-0.003604865,-0.001738918,-0.004490273,-0.003208745,-0.006922966,-0.005503757,-0.002051099,-8.71E-05,-0.00085559,0.0002555489960060903,-0.000100489,-0.00216468,-0.000299781,-0.001590541,-0.004012718,3.941060222030628e-06,-0.000496705,-0.000167386,-0.004980939,-0.002190636,-0.001032919,-0.002988214,-0.005541388,-0.000641013,-0.001506852,-0.001581984,-0.00199182,-0.004484008,-0.000689766,7.335030768962727e-05,-0.001056413,-0.001655073,-0.001367093,-0.001405252,-0.001443614,-8.46E-05
494,-0.005605156,-0.000141883,-0.00162815,-0.001347342,-0.001130882,-0.000209497,0.0006209522423849752,-8.56E-05,0.0002733946849659555,-0.000141082,-0.000664563,0.0004323225903609181,-0.004218755,0.00023723035598738042,-0.002328179,-0.003995365,-0.003471761,-0.000406553,-0.000714969,-0.002990215,0.00014020126025148682,-0.001806652,-0.001014233,0.00038978436188787194,-0.005231366,-0.001028797,0.0005117800821830721,-0.001278153,-7.94E-05,0.00017102682375733124,-9.06E-05,-0.001934223,-0.00400416,-0.002040208,-0.001223027,-0.003164043,-0.000494465,-0.001050427,0.0001879152888453576,-1.50E-05,-0.000219391,-0.001386339,-0.000299562,-0.000223883,-0.003113824,-0.001359072,-0.004335286,-0.002753511,-0.006715435,-0.005145365,-0.002063434,-9.82E-05,-0.000911567,0.00027191200902251794,-1.81E-05,-0.001956855,-0.000259567,-0.001183824,-0.003757209,-4.30E-06,-0.000504349,9.727963600967356e-05,-0.004684559,-0.001792468,-0.001043237,-0.003133698,-0.005188516,-0.000687178,-0.001572642,-0.001439537,-0.00190812,-0.004054082,-0.000448949,0.00010259208447084293,-0.000684234,-0.001749901,-0.00116994,-0.001404193,-0.001218451,-7.85E-05
496,-0.005420294,0.00018532232142929095,-0.001641337,-0.00143692,-0.001121783,-0.000148393,0.000650984861533238,-8.14E-05,0.00030331666957408724,-2.06E-05,-0.00037537,0.0004602035506917547,-0.004349937,0.0002564210778755172,-0.002286376,-0.003680898,-0.003077516,-0.000438946,-0.00030251,-0.002845005,0.00016942209473580358,-0.001292834,-0.000474015,0.000429647802392255,-0.004985544,-0.000778207,0.0005549630758953051,-0.000811073,-7.47E-05,0.0002163665254951972,-8.00E-05,-0.001400719,-0.003996345,-0.001601916,-0.000686446,-0.002968372,-0.000504463,-0.00110661,0.00021713795856098366,8.429860134890859e-05,-0.00020842,-0.001114459,-0.000319623,0.00010403490676265423,-0.002612222,-0.000962959,-0.004206126,-0.002275393,-0.006524408,-0.004784938,-0.002079836,-0.000106027,-0.000990662,0.0002879760566840045,7.492880800316074e-05,-0.001747894,-0.000214498,-0.000751166,-0.003500526,6.584998148244857e-06,-0.000528054,0.0003790165243255573,-0.00438057,-0.001360693,-0.001055896,-0.003309888,-0.004842706,-0.000744088,-0.001656161,-0.001292618,-0.001830977,-0.003612739,-0.000187084,0.00012053838759638616,-0.00030315,-0.001871346,-0.00097603,-0.001425243,-0.000988584,-8.25E-05
498,-0.005251426,0.0005308187919362769,-0.001664381,-0.001547704,-0.001107925,-8.49E-05,0.0007005305171585207,-6.56E-05,0.0003283738789320815,0.00010509774373969907,-6.11E-05,0.00048147185611549525,-0.004532366,0.0002737582681976691,-0.00226542,-0.003377931,-0.002676346,-0.000472154,0.00014533534313459188,-0.002706513,0.00020702984953678794,-0.000758125,9.92602093811602e-05,0.00047383062757572393,-0.004760898,-0.000517921,0.0006016852267534128,-0.00032948,-7.79E-05,0.0002597948749774536,-7.28E-05,-0.000868313,-0.004019528,-0.001144123,-0.000130564,-0.00279577,-0.000537041,-0.001189599,0.0002468357312137622,0.00018166280656914884,-0.000204145,-0.00083313,-0.000347985,0.00044639233130775016,-0.002104904,-0.000550723,-0.004102043,-0.001781251,-0.00636521,-0.004435316,-0.002123396,-0.000116134,-0.001089308,0.0002978865121152181,0.00016121629541967738,-0.001547089,-0.000165078,-0.000299233,-0.003253084,1.3023702937753999e-05,-0.000556715,0.0006743543322068373,-0.004086517,-0.000915082,-0.001085784,-0.003523638,-0.004505475,-0.000815904,-0.001775344,-0.001135099,-0.001759247,-0.003174268,9.464466360768288e-05,0.00014763189279714146,9.899539670741919e-05,-0.00200994,-0.000785736,-0.001467492,-0.00074114,-7.98E-05
500,-0.005120788,0.0008818382579486211,-0.001701394,-0.001686485,-0.001102686,-2.05E-05,0.0007551572102841282,-5.41E-05,0.0003640405228168656,0.0002382152922790565,0.0002696623924310943,0.0005276427175397481,-0.004761481,0.0002944887932151845,-0.002261959,-0.003088097,-0.002290094,-0.00051077,0.0006071903534561338,-0.00258076,0.00024762870103417055,-0.000214347,0.0006949771675197134,0.0005130715718467703,-0.004555946,-0.000241962,0.0006554043354901097,0.00016429756783101885,-8.28E-05,0.00031041313136692195,-7.27E-05,-0.000325452,-0.004075948,-0.000688873,0.00043724335298960275,-0.002656474,-0.000579793,-0.00130229,0.00027322421492172064,0.0002805988318904807,-0.000200247,-0.000556887,-0.000375183,0.0007979722675382633,-0.001611657,-0.000131113,-0.004045052,-0.001277116,-0.006250119,-0.004100799,-0.002190077,-0.000128969,-0.001217737,0.00030867707956733497,0.0002489063151695939,-0.001358377,-0.000123439,0.00016916450660628852,-0.003032057,3.450846673946822e-06,-0.000598841,0.0009682961813139779,-0.003815416,-0.000463594,-0.001121822,-0.003799825,-0.004204824,-0.000906772,-0.001921563,-0.000982591,-0.001708624,-0.002748955,0.00039121856066011727,0.0001697883893748526,0.000516580212724587,-0.00219523,-0.000602777,-0.001531243,-0.000496689,-7.74E-05
502,-0.005031909,0.0012459266526722726,-0.001755805,-0.001862714,-0.001103574,5.016737539935507e-05,0.0008370015136113505,-3.50E-05,0.0004015077875197813,0.0003683831768838143,0.0006013791895058418,0.0005683098371980098,-0.005071967,0.00030792931859114633,-0.002303731,-0.002824812,-0.001925114,-0.000555569,0.0010819380460517591,-0.002488987,0.00028739248017681224,0.00032467943388737777,0.0013032347147583431,0.0005529073913632448,-0.004388141,3.2684657116479395e-05,0.0007008704437537934,0.0006725315477342072,-9.02E-05,0.00035631660475692376,-7.82E-05,0.00020688421179767877,-0.004188168,-0.000232474,0.0010175268120071208,-0.002565503,-0.000626338,-0.001451519,0.00029803552238351794,0.00037343718047723234,-0.000212017,-0.000296881,-0.000414081,0.0011493724107493016,-0.001134021,0.0002855532643833888,-0.004041901,-0.000776999,-0.006201555,-0.003804923,-0.002307261,-0.000151845,-0.001375206,0.0003068835755998563,0.0003377277478531311,-0.001188347,-7.62E-05,0.0006503918894207625,-0.002829531,1.3462123850786732e-05,-0.000665774,0.0012837070679590382,-0.003570925,-9.59E-06,-0.001166126,-0.004125336,-0.003928362,-0.001008048,-0.002082498,-0.000827728,-0.001676759,-0.002338362,0.0006944728618218909,0.0001908396611468579,0.0009420936743596256,-0.002431836,-0.000433265,-0.001631957,-0.000258191,-8.05E-05
504,-0.005019403,0.001615125005516816,-0.001850574,-0.002091625,-0.001135304,0.00012356114715633205,0.0009098686060020028,-2.54E-05,0.0004464391046031271,0.0004986260016722488,0.0009428213225723271,0.0006145214286951905,-0.005472601,0.00033351189832389627,-0.00240564,-0.002596187,-0.001603642,-0.000632916,0.001564180333472952,-0.002444746,0.0003167804823695992,0.0008546950492876577,0.0019163574223922753,0.0005805346667027226,-0.004273055,0.00029652130410841006,0.000758241817346941,0.0011865486103029466,-9.81E-05,0.00040770848707349407,-8.44E-05,0.0007372213294120418,-0.004364508,0.00019638504779000238,0.0015893932883246,-0.002530173,-0.000685984,-0.001640017,0.0003267040401378874,0.000465462392708728,-0.00021901,-3.87E-05,-0.000448236,0.001521069603482401,-0.000666503,0.0007033419941143899,-0.004117207,-0.000286404,-0.006216607,-0.003542991,-0.002469594,-0.000172548,-0.001564395,0.00030775366647968185,0.0004304845236770413,-0.001040144,-3.87E-05,0.0011311282778332943,-0.002677087,2.685926161192215e-06,-0.000758623,0.0016012319386014733,-0.003374686,0.00042891525434933357,-0.001222529,-0.004533735,-0.00371161,-0.001143769,-0.002303806,-0.00069719,-0.001684328,-0.001971848,0.0010084565587337646,0.0002244879917972881,0.0013719707222865423,-0.002710476,-0.000277596,-0.001771223,-3.13E-05,-8.32E-05
506,-0.005099418,0.0019918437381011684,-0.00198312,-0.002376586,-0.001197249,0.00019645619375609287,0.0009975017616824515,-1.89E-05,0.0004954383778275608,0.000624619517808279,0.0012835356070190697,0.0006711646375711346,-0.005983506,0.0003602956688831466,-0.00259612,-0.002408925,-0.001333369,-0.000714229,0.0020563194825136627,-0.002460607,0.0003551377838435578,0.0013892385437256453,0.002536883829877331,0.0006197335331110341,-0.004234236,0.0005482733014294376,0.000820136270265989,0.0016890243565233103,-0.000108187,0.0004504789491078467,-9.81E-05,0.0012760347366137107,-0.004643262,0.0006025306828922509,0.0021732974477587895,-0.00257545,-0.000764563,-0.001878314,0.00035385334490507987,0.000552197132621921,-0.000245121,0.00020101228673192304,-0.0004955,0.0018912576221680505,-0.000214844,0.0011110732717513488,-0.004287731,0.00018201487480121506,-0.006334347,-0.003333441,-0.002705691,-0.000196132,-0.001794155,0.00030696203739792095,0.0005197987144944798,-0.000916554,-9.40E-06,0.0016226930735240214,-0.002583095,4.366988696725579e-05,-0.000881205,0.0019450792247017444,-0.00323361,0.0008580979454799134,-0.001291537,-0.005031217,-0.003542658,-0.001301296,-0.002584634,-0.000602443,-0.001738791,-0.001652935,0.0013253882041947699,0.0002571229205613934,0.0018059715089171163,-0.003062403,-0.000124343,-0.001972771,0.00018264221286612022,-0.000100762
508,-0.005297222,0.0023654606001184686,-0.002190236,-0.002732352,-0.001312236,0.0002704081546080992,0.0011069427873432475,-2.53E-05,0.0005553945202988211,0.0007466828661609004,0.001616763702354889,0.0007530139110368827,-0.006606665,0.0003952106363603365,-0.002877209,-0.002256552,-0.001141057,-0.000812687,0.002548571097111876,-0.002554664,0.00038703252602261565,0.0019068710865780816,0.003154400614919948,0.0006632359962727229,-0.004293818,0.0007740494160903336,0.000885770238610856,0.0021712187767436286,-0.000128924,0.000484816800248288,-0.000115906,0.001804143019806281,-0.005035144,0.0009613319085814973,0.0027474350480133896,-0.002719249,-0.000869015,-0.002170109,0.0003859440994914066,0.0006349155448720954,-0.000280294,0.00042362113489601754,-0.000560043,0.0022534517235265226,0.00020622463275873616,0.0015048624816642482,-0.004564686,0.0006078685565412668,-0.006547994,-0.003193492,-0.003017656,-0.000228341,-0.002044707,0.00030389420400489493,0.000603649739363599,-0.000816466,-9.73E-06,0.0020957391806117544,-0.002576562,4.447495613999496e-05,-0.001035884,0.0022811540409786576,-0.003177052,0.0012544799502521428,-0.001365104,-0.005638712,-0.003427173,-0.001487202,-0.002931548,-0.000560177,-0.001859752,-0.001399704,0.0016433073255741073,0.0002969967536171597,0.0022278067493918686,-0.003465144,1.5199010348402993e-05,-0.002236234,0.0003668972078627108,-9.79E-05
510,-0.005611645,0.0027321486298134013,-0.002452387,-0.003138785,-0.001472728,0.0003399283603511096,0.0012258733964080836,-4.42E-05,0.0006272781013603791,0.0008561487326741106,0.0019265288684171445,0.0008567784221905639,-0.007364089,0.00043089368623485676,-0.003294177,-0.002160503,-0.001057808,-0.000924026,0.0030262048735550367,-0.002754921,0.0004242661880076873,0.0024024918177269605,0.0037602748700164704,0.0007095584438997773,-0.004466414,0.0009620371925485515,0.0009737821494370654,0.0026160765207766438,-0.000160968,0.0005184207573611062,-0.000141254,0.0023193531005413696,-0.005560281,0.001262471689573007,0.0033044763900873545,-0.002969136,-0.000970546,-0.002515275,0.00041071208657877863,0.0007134294332166989,-0.000330256,0.0006220386883305309,-0.000639794,0.002598414112499884,0.0006001155918585899,0.0018719293939897215,-0.004975311,0.0009745270061570682,-0.006884799,-0.003141463,-0.003416153,-0.000260996,-0.002322883,0.0003045609460793636,0.0006877333811566257,-0.000725424,-2.83E-05,0.0025369608147381454,-0.002656241,4.375235195215553e-05,-0.001240402,0.0026160892467713384,-0.003223512,0.0015955661864426058,-0.00143471,-0.00634869,-0.00337164,-0.001698186,-0.003332504,-0.00057362,-0.002059914,-0.001212935,0.001941913000803137,0.0003177636906881005,0.002632202849362543,-0.003945205,0.00015413994844293305,-0.002593659,0.0005028281657705383,-0.000106065
512,-0.006082482,0.003091197822657224,-0.002806167,-0.003608737,-0.001709725,0.00038500949628406664,0.0013491006411764565,-8.15E-05,0.0006968125746814441,0.0009456854213007866,0.0022066094675812983,0.0009605067118016444,-0.008281827,0.000468420063908148,-0.003861671,-0.002107218,-0.001084682,-0.001038962,0.0034881304959567213,-0.003071652,0.0004524750478847847,0.0028691894207097416,0.004357897469360183,0.0007621328281690706,-0.004772523,0.001108561473366414,0.001074907126180532,0.0030163410366858593,-0.000192552,0.0005427535747833834,-0.000160291,0.00283224059991644,-0.006228699,0.0015110675901525892,0.003852102076694337,-0.003327327,-0.001085655,-0.002917672,0.0004362490101748684,0.0007904213095136154,-0.000402441,0.000798406314134376,-0.000744561,0.0029403889606821818,0.0009650858298487735,0.0022091700977822397,-0.005539392,0.0012757768537341296,-0.007337279,-0.00316841,-0.003910684,-0.000294242,-0.002630375,0.0003121937596963695,0.0007690282974023523,-0.000642033,-6.39E-05,0.0029492179316710785,-0.002838415,4.634857641867409e-05,-0.001482058,0.0029509339644380136,-0.003374356,0.0018884835859037355,-0.001497064,-0.0071608,-0.003378651,-0.001931229,-0.003808958,-0.000665695,-0.002354816,-0.001109272,0.0022226216774958547,0.00034319651169000107,0.0030015638419163514,-0.004486957,0.00029037076736440333,-0.003055613,0.0005829885276836973,-0.000123936
514,-0.006702784,0.0034462554109263364,-0.003245261,-0.004122289,-0.002002607,0.00041576547056986277,0.0015181867066048765,-0.000133475,0.0007757018419335749,0.0010105302435374382,0.002444276159272775,0.0010867178663071801,-0.009330738,0.0005070325267576584,-0.004593207,-0.002091953,-0.00124724,-0.001144276,0.003921603975339853,-0.003516471,0.00047682995757972847,0.0033011268697847244,0.004935746488498632,0.0008217765598485574,-0.005234811,0.0011975964175053942,0.0011801562238313913,0.0033597723358654006,-0.000226849,0.000559580824214697,-0.000196775,0.003321072963530766,-0.007066648,0.0016687900447672193,0.004381010754841538,-0.003819883,-0.001213911,-0.003379257,0.00045611284097086136,0.0008475109799927448,-0.00049307,0.0009538626597036929,-0.000861212,0.0032623739218109373,0.0013076960179915225,0.002508837642707425,-0.006237423,0.0014960446547317365,-0.0079246,-0.003298612,-0.004522137,-0.000336861,-0.002957384,0.0003308014448889471,0.000831213571421839,-0.000567131,-0.000129679,0.0033017030239986694,-0.003136094,1.6790561680226825e-05,-0.00175351,0.003271926572481292,-0.00365024,0.002118938627979767,-0.001564029,-0.008080752,-0.003443189,-0.002182642,-0.004366161,-0.000835007,-0.002752353,-0.001115039,0.0024795286074836744,0.0003626596848446173,0.0033323248990874627,-0.005086688,0.0004235585385026364,-0.00362907,0.000600179461052338,-0.000136626
516,-0.007468339,0.0037866005188653884,-0.003773815,-0.00465753,-0.002367573,0.00042699966980170993,0.0017047942931347599,-0.000193426,0.0008685193262065764,0.0010532062188408756,0.002636447205937678,0.0012388078160046664,-0.010519406,0.0005452670694508328,-0.005496569,-0.002113177,-0.001556034,-0.001235167,0.004302905110287576,-0.004109314,0.0005079583303955919,0.003690968702716074,0.005481927429985899,0.0008942475102001991,-0.005844154,0.001226149523208619,0.0013070403762396876,0.003635835644038842,-0.000261058,0.0005843483989013787,-0.000229062,0.0038195505800201774,-0.008091204,0.001710833135157353,0.004874214216948153,-0.004473127,-0.00136093,-0.003900688,0.0004696173810819677,0.0008813229726838654,-0.000604215,0.0010874123189897045,-0.000992539,0.0035558766547085447,0.0016131382508094907,0.002755208283264303,-0.007074373,0.0016265599118614775,-0.008640693,-0.003528698,-0.005238274,-0.00038526,-0.003282827,0.0003515159442984377,0.0008785052256181798,-0.000503713,-0.000222277,0.0035981714268120226,-0.003554156,-6.32E-06,-0.002076816,0.0035749940695938886,-0.004052607,0.0022777458091538506,-0.001616053,-0.009095616,-0.003572527,-0.002432661,-0.004974533,-0.001108078,-0.003250557,-0.001224008,0.002694996589163995,0.00037514576732787877,0.003607263218266993,-0.005760782,0.000553922913016675,-0.004328578,0.0005211580692756721,-0.000153199
518,-0.008398168,0.004101220331375259,-0.004402455,-0.005210172,-0.002834035,0.0004215984458709623,0.001913283176444042,-0.000263238,0.000970135865048672,0.001054197681404092,0.0027568688379618557,0.0014119954561678926,-0.011893299,0.0005740168115833244,-0.006625896,-0.002180574,-0.002047708,-0.001316127,0.004619260132454171,-0.004894261,0.0005174972669129822,0.004009142502890649,0.005980104154187084,0.0009678833471919062,-0.006630826,0.0011619610400803592,0.0014363122181886264,0.003820107664360087,-0.000308807,0.0005989689966519554,-0.000273169,0.004284921197798018,-0.00933028,0.0016261813405056649,0.005337973990063259,-0.005277732,-0.001516837,-0.00446633,0.00047166094508462487,0.0008949723198207402,-0.000746071,0.0011975995411881053,-0.001142724,0.0038209511147139705,0.0019084882042601408,0.002936701439294516,-0.008075437,0.001630861102387077,-0.009514984,-0.003879918,-0.00608641,-0.000444502,-0.003597739,0.0003870266930289082,0.0009042693191583037,-0.0004384,-0.000342518,0.0038295042750832436,-0.004090362,-2.35E-05,-0.002416887,0.003874925770316064,-0.004606703,0.002361006625056917,-0.001657589,-0.010188979,-0.003753342,-0.002663533,-0.005643162,-0.001505775,-0.00387457,-0.001465636,0.0028644781388955385,0.00038341972744112564,0.003818451997653134,-0.006463216,0.000697907940266134,-0.005154346,0.0003423850030985768,-0.00017957
520,-0.009541796,0.004406031477992732,-0.005169517,-0.005760276,-0.003401148,0.00038877542680457666,0.0021381656051068076,-0.000350438,0.0010783140437220814,0.0010244905328976,0.002815015445330114,0.0016225875825683993,-0.013404127,0.0006150358916820451,-0.007979047,-0.002284028,-0.002743501,-0.001402613,0.0048597010081822085,-0.005904754,0.0005120773106058205,0.004262830576791987,0.006433737950931925,0.0010408230945289487,-0.007637186,0.000993616215356964,0.00160198607432328,0.003912349376556018,-0.000359743,0.0006079889457117087,-0.000320646,0.0047627946526721966,-0.01082355,0.0013945304772960418,0.005764552679630029,-0.00626813,-0.00168753,-0.005057631,0.0004622258178052179,0.000882222692544368,-0.000900366,0.0012852288720493939,-0.001300751,0.004057882983758889,0.0021800864505124016,0.003044692442806829,-0.009257915,0.0015087420102384485,-0.010555651,-0.004365321,-0.007070128,-0.000501698,-0.003896562,0.00043341517924358486,0.0009100341136481923,-0.000387141,-0.00050616,0.003967874534253188,-0.004796703,-5.92E-05,-0.002780438,0.00414705540501337,-0.005344582,0.00234276703715353,-0.001684938,-0.011382815,-0.004001438,-0.002882007,-0.0063915,-0.002054032,-0.004645546,-0.001865666,0.002976129854465881,0.0003949562624572585,0.00395762923105012,-0.007202799,0.0008499110940902632,-0.006102597,3.323808188527389e-05,-0.000207791
522,-0.010910797,0.004687620049598803,-0.006067487,-0.006290629,-0.004087611,0.0003315205174836387,0.002392846949217058,-0.000459557,0.0011963770187631549,0.0009520870626547684,0.0027805135912275843,0.0018600227574135462,-0.015080238,0.0006405864332684665,-0.009562574,-0.002432839,-0.003663134,-0.001454136,0.005010247234156557,-0.00717592,0.0005073288311331336,0.004452294116531317,0.006841891761119254,0.0011362397660429544,-0.008900713,0.0007127180795692342,0.00178258626402565,0.0038855913487662935,-0.000414872,0.0006078879855750431,-0.000376142,0.005239963723101234,-0.01258821,0.0010064884806292376,0.006156884690776718,-0.007450982,-0.001877894,-0.005659164,0.0004433251049449498,0.0008430819542292081,-0.001088718,0.0013478486932828589,-0.001471759,0.0042515681371334026,0.0024366620225081998,0.00307352307983701,-0.010630273,0.0012325563925093424,-0.01181129,-0.005014118,-0.008215353,-0.000563444,-0.004171921,0.000491983941495926,0.0008857920357881341,-0.000347111,-0.000711831,0.004018581988275991,-0.005658023,-5.26E-05,-0.003142992,0.004414311622448475,-0.006293438,0.0022345000086693772,-0.001694883,-0.012649523,-0.004306412,-0.003063627,-0.00718215,-0.002770453,-0.005559837,-0.002432757,0.0030177864021190878,0.00039499103190599903,0.004006097402245771,-0.007953656,0.0010188108713833123,-0.007180402,-0.000411122,-0.000250974
524,-0.012566304,0.004943192325614006,-0.007134812,-0.00679046,-0.004904056,0.0002361527149000203,0.0026784652901001623,-0.000606742,0.0013200844234083366,0.0008300657838310755,0.0026456087227160873,0.00212603944638123,-0.016915275,0.0006723283806419492,-0.011380605,-0.00261591,-0.004840131,-0.001490925,0.005058128901819349,-0.008722068,0.0004899836665758837,0.004553936745542343,0.007185231365516942,0.0012543337035961918,-0.010470797,0.00029498851115350417,0.0019851043742577464,0.003729642631275878,-0.0004679,0.0006031349758903651,-0.000437103,0.005715658042495042,-0.014637098,0.00043202897489393076,0.006500637657500577,-0.008843791,-0.002073624,-0.00622655,0.00042367785162110785,0.0007709440612835203,-0.001300571,0.0013801089453845984,-0.001648189,0.004405002513640341,0.0026466323954891175,0.003000930229724158,-0.012186639,0.0007591971286842985,-0.013288057,-0.005846538,-0.009500218,-0.0006217,-0.004386707,0.0005737462137678283,0.0008341570895288899,-0.000309834,-0.00097632,0.003936027984451797,-0.006714681,-8.38E-05,-0.003498578,0.0046492604570550706,-0.007502876,0.001997308685188176,-0.00168902,-0.013996568,-0.004696701,-0.003208716,-0.00801429,-0.003684554,-0.006674518,-0.003205134,0.0029626374769305807,0.00038557411012029485,0.003933573506885841,-0.008718475,0.0011963642552738321,-0.008383744,-0.001043625,-0.000276273
526,-0.014538359,0.0051697023162798955,-0.008351,-0.007237231,-0.005837364,8.61219525670811e-05,0.0029858438908829527,-0.000785065,0.0014505323383891499,0.0006520898440130387,0.0023985000000622146,0.0024199468149307523,-0.018934251,0.000702732166852484,-0.013468437,-0.002856596,-0.006325925,-0.001519684,0.00497500446063627,-0.010594354,0.00045886502790462954,0.004549699752035506,0.007452528358369754,0.0013789933396338556,-0.012389221,-0.000294842,0.0022143535340522404,0.003403916260772708,-0.000518065,0.0005886429742554469,-0.000501808,0.006182715646332488,-0.017019715,-0.000362193,0.006786761088674223,-0.010468823,-0.002268651,-0.006749077,0.00039056348673202125,0.0006670694240953976,-0.001538049,0.0013729338120242675,-0.00182729,0.004501425012005979,0.0028369784751603832,0.002807883249141898,-0.013997794,5.9296279354915125e-05,-0.015026858,-0.006903837,-0.010927353,-0.000678887,-0.004554501,0.0006829896111492405,0.0007515637116090739,-0.000283094,-0.00129279,0.0037105734780408023,-0.007976435,-0.000117931,-0.003831965,0.004856192364534657,-0.009001353,0.0016237080056081294,-0.001662094,-0.015388739,-0.005184696,-0.003305669,-0.008864723,-0.004813656,-0.007991501,-0.00421359,0.002799262925050656,0.00035485966002024865,0.003732789401498963,-0.00945519,0.0013825475314487644,-0.009679225,-0.001876642,-0.000309125
528,-0.016891036,0.0053665403951070004,-0.009736615,-0.007617041,-0.006902631,-0.000117741,0.0033243310326849175,-0.000986684,0.001564605509341407,0.00041392703429956777,0.0020045282708949586,0.0027223211186157914,-0.021090346,0.0007283507563298419,-0.015779426,-0.003150942,-0.008139496,-0.001531896,0.004729500888229307,-0.01282636,0.00041295362322807665,0.004418974990278452,0.00762812583136316,0.00152135591110753,-0.014734039,-0.001055193,0.0024634113652547765,0.002890937809083142,-0.000567634,0.0005583116437652212,-0.000571309,0.0066186875790979205,-0.019722641,-0.00138548,0.006999992015579202,-0.012296359,-0.002466636,-0.007195473,0.00035498377049319763,0.0005281945883689557,-0.001805633,0.0013167834496449352,-0.002007967,0.0045450333157054,0.0029719812094115756,0.0024810276481074993,-0.016049824,-0.00090305,-0.017037382,-0.008192604,-0.012456275,-0.000724201,-0.004668275,0.0008246633212581256,0.000636854152250901,-0.000262528,-0.001651295,0.003307183739362723,-0.009462683,-0.000157287,-0.004110899,0.005036888361464141,-0.010806371,0.0011078964699625005,-0.001615382,-0.016788359,-0.005784723,-0.003341622,-0.009704913,-0.006146128,-0.009517263,-0.005488596,0.002515282016146635,0.00032090873526094117,0.003379001266445288,-0.010122722,0.001579991822877712,-0.011039814,-0.002920932,-0.000343134
530,-0.019623492,0.00551498875095688,-0.01124193,-0.007905246,-0.008066294,-0.000376838,0.0036977266490636294,-0.00121642,0.001674586769442972,0.00011526578763120998,0.001458780823886029,0.0030396329800861386,-0.02333488,0.0007581356212061684,-0.018288442,-0.003502508,-0.010314128,-0.001517611,0.004302702926281132,-0.01539188,0.00034980361558538495,0.004149954601344175,0.007686107764467516,0.001677469047278053,-0.017520898,-0.002032263,0.002706596084412693,0.002179520855684041,-0.000608049,0.0005226414927755143,-0.000649504,0.007016859013146878,-0.022778123,-0.002710818,0.007109976179325824,-0.014385722,-0.002665503,-0.007555437,0.0003025013830642575,0.00034165172980455696,-0.00208828,0.0012139436148475016,-0.002180909,0.004524918452277426,0.0030589399364388072,0.002008319210525571,-0.018299138,-0.002150712,-0.019375475,-0.009749696,-0.014076498,-0.000758171,-0.004708934,0.0010049827679180082,0.0004886872077388823,-0.000254822,-0.002062532,0.0026879286283923677,-0.011210842,-0.000198268,-0.00433395,0.005171442668738046,-0.012989574,0.00041581079414519504,-0.001554231,-0.018172019,-0.006522924,-0.003333101,-0.010519442,-0.007706839,-0.011233637,-0.007055102,0.002084937110186188,0.0002520922618778521,0.002845567341293752,-0.010714282,0.0017761881501444214,-0.012439848,-0.004201726,-0.000373089
